Repository: sakanak/apt-csv-work

# apt-csv-work
Analyzing/modifying CSV proxigram data

Application package requirements:
    matplotlib
    numpy
    pandas
    tkinter
    struct

Use:

## Use:
    Download applet folder
    Run ManipulationInterface.py
        Enter filepaths in the necessary fields, then click "Load Entered Filepaths"
        To run any other tasks after loading filepaths, click the button corresponding to that task and follow the prompts in your terminal.

### For project description, see Mentorship Deliverables/pdf_versions/CARM Kanigicherla Vishal Final Powerpoint 2020.pptx.pdf

## To-do list and tentative additions for applet:
    - Add whole sample calculations using lattice parameter to *VolumeRadCalc.py*
    - Cluster detection and colocation algorithm
    - Basic proxigram generation
    - Cut *ProxigramPeakDecomp.py* into substituent methods
    
    - POS file handlilng
        - Parse .pos for file length
        - Make graphing software plot >1,000,000 data points
        - Make *MassSpectrum.py* handle more data
    
    - Tentative
        - Integrate SQL to handle larger file sizes
        - Use ML to optimize maximum separation algorithm for dmax/Nmin
        - Optimize calculation for Gibbsian interfacial excess of solute

File: cluster analysis/boundedsolute.csv (part 1 of 19)
,Solute Ions,Ranged Ions,Total Ions,,Center_x (nm) Solute,Center_y (nm) Solute,Center_z (nm) Solute,R_gx (nm) Solute,R_gy (nm) Solute,R_gz (nm) Solute,V_Rg (nm^3) Solute,Extent_x (nm) Solute,Extent_y (nm) Solute,Extent_z (nm) Solute,V_Extent (nm^3) Solute,,Center_x (nm) Ranged,Center_y (nm) Ranged,Center_z (nm) Ranged,R_gx (nm) Ranged,R_gy (nm) Ranged,R_gz (nm) Ranged,V_Rg (nm^3) Ranged,Extent_x (nm) Ranged,Extent_y (nm) Ranged,Extent_z (nm) Ranged,V_Extent (nm^3) Ranged,,Center_x (nm) Total,Center_y (nm) Total,Center_z (nm) Total,R_gx (nm) Total,R_gy (nm) Total,R_gz (nm) Total,V_Rg (nm^3) Total,Extent_x (nm) Total,Extent_y (nm) Total,Extent_z (nm) Total,V_Extent (nm^3) Total,,Center_x (nm) Solute',Center_y (nm) Solute',Center_z (nm) Solute',R_gx (nm) Solute',R_gy (nm) Solute',R_gz (nm) Solute',V_Rg (nm^3) Solute',Extent_x (nm) Solute',Extent_y (nm) Solute',Extent_z (nm) Solute',V_Extent (nm^3) Solute',,Center_x (nm) Ranged',Center_y (nm) Ranged',Center_z (nm) Ranged',R_gx (nm) Ranged',R_gy (nm) Ranged',R_gz (nm) Ranged',V_Rg (nm^3) Ranged',Extent_x (nm) Ranged',Extent_y (nm) Ranged',Extent_z (nm) Ranged',V_Extent (nm^3) Ranged',,Center_x (nm) Total',Center_y (nm) Total',Center_z (nm) Total',R_gx (nm) Total',R_gy (nm) Total',R_gz (nm) Total',V_Rg (nm^3) Total',Extent_x (nm) Total',Extent_y (nm) Total',Extent_z (nm) Total',V_Extent (nm^3) Total',,Fe % Ranged,Mn % Ranged,Cr % Ranged,C % Ranged,Ni % Ranged,Al % Ranged,Cu % Ranged,NiH % Ranged,C2 % Ranged,C3 % Ranged,C4 % Ranged,Ca % Ranged,Ga % Ranged,Rn % Ranged,H % Ranged,,Fe % Total,Mn % Total,Cr % Total,C % Total,Ni % Total,Al % Total,Cu % Total,NiH % Total,C2 % Total,C3 % Total,C4 % Total,Ca % Total,Ga % Total,Rn % Total,H % Total,,Fe Count,Mn Count,Cr Count,C Count,Ni Count,Al Count,Cu Count,NiH Count,C2 Count,C3 Count,C4 Count,Ca Count,Ga Count,Rn Count,H Count
Matrix,0,0,0,,,,,,,,,,,,,,,,,,,,,,,,,,,,,,,,,,,,,,,,,,,,,,,,,,,,,,,,,,,,,,,,,,,,,,,,,,?,?,?,?,?,?,?,?,?,?,?,?,?,?,?,,?,?,?,?,?,?,?,?,?,?,?,?,?,?,?,,0,0,0,0,0,0,0,0,0,0,0,0,0,0,0
Cluster 1,1670,1672,1902,,-4.0455,4.7662,3.8389,1.0325,1.2262,0.7994,4.2395,2.3166,2.8291,1.8216,50.0088,,-4.0458,4.7665,3.8390,1.0320,1.2259,0.8001,4.2401,2.3170,2.8294,1.8217,50.0256,,-4.0419,4.7752,3.8334,1.0263,1.2155,0.7996,4.1782,2.3131,2.8381,1.8161,49.9382,,-4.0455,4.7662,3.8389,0.7747,1.0374,1.2379,4.1671,1.8170,2.3233,2.8129,49.7398,,-4.0458,4.7665,3.8390,0.7756,1.0369,1.2375,4.1687,1.8186,2.3233,2.8133,49.7886,,-4.0419,4.7752,3.8334,0.7798,1.0292,1.2258,4.1211,1.8556,2.3197,2.8185,50.8190,,20.9928%,11.6029%,1.4354%,0.4187%,25.2392%,9.9880%,17.5837%,0.1794%,0.2990%,0.2392%,0.0000%,0.0598%,0.0598%,11.9019%,0.0000%,,18.4543%,10.1998%,1.2618%,0.3680%,22.1872%,8.7802%,15.4574%,0.1577%,0.2629%,0.2103%,0.0000%,0.0526%,0.0526%,10.4627%,0.0000%,,351,194,24,7,422,167,294,3,5,4,0,1,1,199,0
Cluster 2,2870,2872,3083,,-11.2508,-8.9711,6.4275,1.3077,1.1207,1.1311,6.9436,2.7794,2.4633,2.5654,73.5724,,-11.2514,-8.9716,6.4284,1.3079,1.1206,1.1313,6.9452,2.7800,2.4628,2.5664,73.6014,,-11.2424,-8.9671,6.4192,1.3045,1.1197,1.1280,6.9010,2.7710,2.4674,2.5571,73.2331,,-11.2508,-8.9711,6.4275,0.9394,1.1250,1.4482,6.4111,2.1778,2.4620,3.0233,67.9018,,-11.2514,-8.9716,6.4284,0.9394,1.1248,1.4486,6.4117,2.1773,2.4625,3.0244,67.9227,,-11.2424,-8.9671,6.4192,0.9347,1.1244,1.4456,6.3639,2.1800,2.4573,3.0094,67.5270,,18.9763%,10.5501%,1.6713%,0.4178%,28.5167%,9.0181%,14.2758%,0.0348%,0.2786%,0.0696%,0.0348%,0.0348%,0.0348%,16.0864%,0.0000%,,17.6776%,9.8281%,1.5569%,0.3892%,26.5650%,8.4009%,13.2987%,0.0324%,0.2595%,0.0649%,0.0324%,0.0324%,0.0324%,14.9854%,0.0000%,,545,303,48,12,819,259,410,1,8,2,1,1,1,462,0
Cluster 3,473,473,508,,-5.9421,-4.1290,4.6494,0.7298,0.6848,0.5136,1.0750,1.5334,1.4037,1.2716,11.4647,,-5.9421,-4.1290,4.6494,0.7298,0.6848,0.5136,1.0750,1.5334,1.4037,1.2716,11.4647,,-5.9350,-4.1308,4.6558,0.7279,0.6871,0.5190,1.0872,1.5263,1.4055,1.2780,11.4842,,-5.9421,-4.1290,4.6494,0.5030,0.6474,0.7701,1.0506,1.2661,1.4660,1.6720,12.9993,,-5.9421,-4.1290,4.6494,0.5030,0.6474,0.7701,1.0506,1.2661,1.4660,1.6720,12.9993,,-5.9350,-4.1308,4.6558,0.5085,0.6485,0.7694,1.0630,1.2732,1.4681,1.6657,13.0410,,22.6216%,9.0909%,1.4799%,0.4228%,27.6956%,8.8795%,13.3192%,0.2114%,0.8457%,0.6342%,0.0000%,0.0000%,0.0000%,14.7992%,0.0000%,,21.0630%,8.4646%,1.3780%,0.3937%,25.7874%,8.2677%,12.4016%,0.1969%,0.7874%,0.5906%,0.0000%,0.0000%,0.0000%,13.7795%,0.0000%,,107,43,7,2,131,42,63,1,4,3,0,0,0,70,0
Cluster 4,1112,1112,1249,,15.1248,2.3473,6.2540,0.9084,0.9608,0.7522,2.7503,2.0215,2.1052,1.7151,30.5740,,15.1248,2.3473,6.2540,0.9084,0.9608,0.7522,2.7503,2.0215,2.1052,1.7151,30.5740,,15.1236,2.3620,6.2572,0.9119,0.9581,0.7551,2.7639,2.0432,2.0904,1.7161,30.7028,,15.1248,2.3473,6.2540,0.7393,0.8593,1.0146,2.6998,1.7435,1.9607,2.4216,34.6755,,15.1248,2.3473,6.2540,0.7393,0.8593,1.0146,2.6998,1.7435,1.9607,2.4216,34.6755,,15.1236,2.3620,6.2572,0.7383,0.8629,1.0151,2.7086,1.7752,1.9488,2.4059,34.8656,,24.8201%,12.5000%,2.0683%,0.2698%,22.2122%,10.1619%,15.2878%,0.2698%,0.1799%,0.0899%,0.0000%,0.0000%,0.0000%,12.1403%,0.0000%,,22.0977%,11.1289%,1.8415%,0.2402%,19.7758%,9.0472%,13.6109%,0.2402%,0.1601%,0.0801%,0.0000%,0.0000%,0.0000%,10.8086%,0.0000%,,276,139,23,3,247,113,170,3,2,1,0,0,0,135,0
Cluster 5,3211,3211,3648,,4.5936,8.3577,7.1197,1.3429,1.4463,1.0409,8.4686,2.9666,3.0772,2.4433,93.4286,,4.5936,8.3577,7.1197,1.3429,1.4463,1.0409,8.4686,2.9666,3.0772,2.4433,93.4286,,4.5826,8.3490,7.1225,1.3384,1.4420,1.0391,8.4003,2.9555,3.0684,2.4461,92.9235,,4.5936,8.3577,7.1197,1.0378,1.3246,1.4653,8.4375,2.4108,3.1087,3.2418,101.7676,,4.5936,8.3577,7.1197,1.0378,1.3246,1.4653,8.4375,2.4108,3.1087,3.2418,101.7676,,4.5826,8.3490,7.1225,1.0368,1.3193,1.4612,8.3715,2.4100,3.1226,3.2458,102.3151,,19.2152%,10.3395%,1.5883%,0.1869%,26.7206%,11.3049%,17.0663%,0.1869%,0.1869%,0.1246%,0.0311%,0.0000%,0.0000%,13.0489%,0.0000%,,16.9134%,9.1009%,1.3980%,0.1645%,23.5197%,9.9507%,15.0219%,0.1645%,0.1645%,0.1096%,0.0274%,0.0000%,0.0000%,11.4857%,0.0000%,,617,332,51,6,858,363,548,6,6,4,1,0,0,419,0
Cluster 6,2831,2832,3139,,9.1556,-3.2956,7.9927,1.1732,1.0483,1.1337,5.8407,2.5954,2.4325,2.4804,65.5942,,9.1557,-3.2954,7.9926,1.1730,1.0481,1.1335,5.8379,2.5954,2.4327,2.4805,65.6014,,9.1593,-3.2829,7.9882,1.1769,1.0498,1.1334,5.8658,2.5990,2.4452,2.4848,66.1465,,9.1556,-3.2956,7.9927,1.0354,1.1025,1.2138,5.8037,2.3482,2.4675,2.8600,69.4117,,9.1557,-3.2954,7.9926,1.0352,1.1023,1.2135,5.8009,2.3480,2.4674,2.8600,69.4050,,9.1593,-3.2829,7.9882,1.0395,1.1051,1.2125,5.8341,2.3180,2.4447,2.8495,67.6423,,23.5876%,11.3701%,1.7655%,0.3531%,24.3997%,9.1808%,13.9124%,0.0706%,0.2472%,0.2825%,0.0000%,0.0000%,0.0353%,14.7952%,0.0000%,,21.2807%,10.2580%,1.5929%,0.3186%,22.0134%,8.2829%,12.5518%,0.0637%,0.2230%,0.2549%,0.0000%,0.0000%,0.0319%,13.3482%,0.0000%,,668,322,50,10,691,260,394,2,7,8,0,0,1,419,0
Cluster 7,1539,1541,1744,,1.5272,-2.1945,7.2140,0.9338,0.9625,0.8609,3.2415,2.0656,2.1023,1.8398,33.4668,,1.5275,-2.1927,7.2150,0.9346,0.9633,0.8607,3.2458,2.0653,2.1041,1.8389,33.4746,,1.5179,-2.1682,7.2124,0.9370,0.9627,0.8565,3.2363,2.0749,2.1286,1.8508,34.2424,,1.5272,-2.1945,7.2140,0.8517,0.9154,0.9881,3.2270,1.8634,2.1636,2.1997,37.1483,,1.5275,-2.1927,7.2150,0.8512,0.9165,0.9888,3.2311,1.8636,2.1685,2.1982,37.2107,,1.5179,-2.1682,7.2124,0.8455,0.9180,0.9903,3.2198,1.8790,2.1792,2.1757,37.3165,,18.8189%,11.2265%,1.2330%,0.6489%,25.4380%,9.1499%,17.9104%,0.1947%,0.4543%,0.1298%,0.0000%,0.0649%,0.0649%,14.6658%,0.0000%,,16.6284%,9.9197%,1.0894%,0.5734%,22.4771%,8.0849%,15.8257%,0.1720%,0.4014%,0.1147%,0.0000%,0.0573%,0.0573%,12.9587%,0.0000%,,290,173,19,10,392,141,276,3,7,2,0,1,1,226,0
Cluster 8,361,361,396,,16.1845,-8.5001,7.7623,0.5585,0.6330,0.5061,0.7495,1.2345,1.4091,1.1653,8.4911,,16.1845,-8.5001,7.7623,0.5585,0.6330,0.5061,0.7495,1.2345,1.4091,1.1653,8.4911,,16.1867,-8.4999,7.7701,0.5545,0.6267,0.5096,0.7418,1.2367,1.4089,1.1575,8.4480,,16.1845,-8.5001,7.7623,0.4423,0.5890,0.6529,0.7124,1.0329,1.2937,1.4913,8.3469,,16.1845,-8.5001,7.7623,0.4423,0.5890,0.6529,0.7124,1.0329,1.2937,1.4913,8.3469,,16.1867,-8.4999,7.7701,0.4462,0.5875,0.6447,0.7079,1.0369,1.2939,1.4896,8.3709,,24.0997%,11.3573%,1.9391%,0.8310%,24.6537%,8.3102%,13.0194%,0.0000%,0.0000%,0.0000%,0.0000%,0.0000%,0.0000%,15.7895%,0.0000%,,21.9697%,10.3535%,1.7677%,0.7576%,22.4747%,7.5758%,11.8687%,0.0000%,0.0000%,0.0000%,0.0000%,0.0000%,0.0000%,14.3939%,0.0000%,,87,41,7,3,89,30,47,0,0,0,0,0,0,57,0
Cluster 9,488,488,531,,-11.9457,3.0167,7.2812,0.6756,0.7047,0.4690,0.9353,1.4927,1.6992,1.1230,11.9315,,-11.9457,3.0167,7.2812,0.6756,0.7047,0.4690,0.9353,1.4927,1.6992,1.1230,11.9315,,-11.9487,3.0279,7.2817,0.6747,0.7059,0.4692,0.9360,1.4897,1.6880,1.1226,11.8246,,-11.9457,3.0167,7.2812,0.4597,0.6744,0.7120,0.9245,1.1291,1.5244,1.6063,11.5810,,-11.9457,3.0167,7.2812,0.4597,0.6744,0.7120,0.9245,1.1291,1.5244,1.6063,11.5810,,-11.9487,3.0279,7.2817,0.4597,0.6776,0.7094,0.9255,1.1303,1.4594,1.5986,11.0465,,17.0082%,15.1639%,1.2295%,0.6148%,28.2787%,7.7869%,15.9836%,0.2049%,0.2049%,0.2049%,0.0000%,0.0000%,0.0000%,13.3197%,0.0000%,,15.6309%,13.9360%,1.1299%,0.5650%,25.9887%,7.1563%,14.6893%,0.1883%,0.1883%,0.1883%,0.0000%,0.0000%,0.0000%,12.2411%,0.0000%,,83,74,6,3,138,38,78,1,1,1,0,0,0,65,0
Cluster 10,297,297,346,,16.9802,12.2359,8.0439,0.7264,0.6491,0.4680,0.9242,1.7258,1.5644,1.0597,11.9842,,16.9802,12.2359,8.0439,0.7264,0.6491,0.4680,0.9242,1.7258,1.5644,1.0597,11.9842,,17.0035,12.2092,8.0530,0.7344,0.6319,0.4660,0.9058,1.7491,1.5378,1.0688,12.0413,,16.9802,12.2359,8.0439,0.4602,0.6455,0.7345,0.9140,0.9912,1.5454,1.6490,10.5804,,16.9802,12.2359,8.0439,0.4602,0.6455,0.7345,0.9140,0.9912,1.5454,1.6490,10.5804,,17.0035,12.2092,8.0530,0.4593,0.6306,0.7398,0.8974,1.0090,1.5328,1.7111,11.0847,,24.2424%,9.0909%,0.6734%,0.0000%,24.5791%,12.1212%,15.1515%,0.0000%,0.0000%,0.0000%,0.0000%,0.0000%,0.0000%,14.1414%,0.0000%,,20.8092%,7.8035%,0.5780%,0.0000%,21.0983%,10.4046%,13.0058%,0.0000%,0.0000%,0.0000%,0.0000%,0.0000%,0.0000%,12.1387%,0.0000%,,72,27,2,0,73,36,45,0,0,0,0,0,0,42,0
Cluster 11,2457,2459,2706,,3.9930,-9.1441,11.1046,1.0315,0.9910,1.0697,4.5800,2.5147,2.2892,2.3700,57.1483,,3.9933,-9.1444,11.1056,1.0313,0.9907,1.0699,4.5786,2.5149,2.2896,2.3710,57.1863,,3.9829,-9.1299,11.1024,1.0350,0.9877,1.0715,4.5881,2.5046,2.2751,2.3677,56.5136,,3.9930,-9.1441,11.1046,0.9275,1.0179,1.1375,4.4983,2.2964,2.3409,2.5747,57.9781,,3.9933,-9.1444,11.1056,0.9274,1.0176,1.1376,4.4969,2.2962,2.3422,2.5728,57.9584,,3.9829,-9.1299,11.1024,0.9321,1.0145,1.1388,4.5107,2.2780,2.3714,2.6086,59.0270,,22.8142%,11.4681%,1.9927%,0.4067%,24.7255%,9.7601%,12.4848%,0.0407%,0.1627%,0.2440%,0.0000%,0.0000%,0.0813%,15.8194%,0.0000%,,20.7317%,10.4213%,1.8108%,0.3695%,22.4686%,8.8692%,11.3452%,0.0370%,0.1478%,0.2217%,0.0000%,0.0000%,0.0739%,14.3755%,0.0000%,,561,282,49,10,608,240,307,1,4,6,0,0,2,389,0
Cluster 12,3130,3132,3530,,19.6056,-5.0672,11.0213,1.3960,1.3017,1.0525,8.0112,3.4215,3.0695,2.3263,102.3361,,19.6052,-5.0672,11.0205,1.3957,1.3014,1.0528,8.0097,3.4218,3.0694,2.3255,102.3101,,19.6261,-5.0556,11.0252,1.3907,1.3027,1.0517,7.9807,3.4010,3.0578,2.3302,101.5065,,19.6056,-5.0672,11.0213,1.0311,1.2622,1.4473,7.8899,2.3126,2.9321,3.1638,89.8631,,19.6052,-5.0672,11.0205,1.0315,1.2619,1.4469,7.8888,2.3119,2.9323,3.1639,89.8425,,19.6261,-5.0556,11.0252,1.0329,1.2646,1.4390,7.8738,2.3216,2.9324,3.1961,91.1420,,23.5632%,11.0153%,2.2031%,0.3831%,23.4036%,9.9298%,15.2618%,0.1916%,0.1916%,0.2235%,0.0000%,0.0319%,0.0319%,13.5696%,0.0000%,,20.9065%,9.7734%,1.9547%,0.3399%,20.7649%,8.8102%,13.5411%,0.1700%,0.1700%,0.1983%,0.0000%,0.0283%,0.0283%,12.0397%,0.0000%,,738,345,69,12,733,311,478,6,6,7,0,1,1,425,0
Cluster 13,1518,1518,1753,,11.6979,9.0323,13.1631,0.9356,2.3031,0.9270,8.3673,2.2965,5.3755,2.1749,112.4672,,11.6979,9.0323,13.1631,0.9356,2.3031,0.9270,8.3673,2.2965,5.3755,2.1749,112.4672,,11.7049,9.0476,13.1626,0.9360,2.3127,0.9244,8.3817,2.3035,5.3908,2.1745,113.1072,,11.6979,9.0323,13.1631,0.6983,0.8807,2.4033,6.1907,1.6843,2.3206,5.4908,89.8978,,11.6979,9.0323,13.1631,0.6983,0.8807,2.4033,6.1907,1.6843,2.3206,5.4908,89.8978,,11.7049,9.0476,13.1626,0.6910,0.8812,2.4136,6.1560,1.6922,2.3089,5.5046,90.0878,,23.6495%,11.6601%,1.4493%,0.5929%,24.5059%,10.4743%,14.9539%,0.0659%,0.4611%,0.0659%,0.0000%,0.0000%,0.0000%,12.1212%,0.0000%,,20.4792%,10.0970%,1.2550%,0.5134%,21.2208%,9.0702%,12.9492%,0.0570%,0.3993%,0.0570%,0.0000%,0.0000%,0.0000%,10.4963%,0.0000%,,359,177,22,9,372,159,227,1,7,1,0,0,0,184,0
Cluster 14,283,283,322,,-3.4171,16.1952,11.0882,0.5569,0.6584,0.4776,0.7334,1.3266,1.4233,1.1752,9.2948,,-3.4171,16.1952,11.0882,0.5569,0.6584,0.4776,0.7334,1.3266,1.4233,1.1752,9.2948,,-3.4125,16.2022,11.0741,0.5498,0.6529,0.4756,0.7150,1.3313,1.4302,1.1893,9.4859,,-3.4171,16.1952,11.0882,0.4508,0.5538,0.6796,0.7106,1.0606,1.3532,1.3859,8.3319,,-3.4171,16.1952,11.0882,0.4508,0.5538,0.6796,0.7106,1.0606,1.3532,1.3859,8.3319,,-3.4125,16.2022,11.0741,0.4486,0.5472,0.6738,0.6928,1.0696,1.3600,1.3945,8.4970,,19.7880%,10.9541%,2.1201%,0.0000%,24.3816%,12.7208%,14.8410%,0.3534%,0.0000%,0.0000%,0.0000%,0.0000%,0.0000%,14.8410%,0.0000%,,17.3913%,9.6273%,1.8634%,0.0000%,21.4286%,11.1801%,13.0435%,0.3106%,0.0000%,0.0000%,0.0000%,0.0000%,0.0000%,13.0435%,0.0000%,,56,31,6,0,69,36,42,1,0,0,0,0,0,42,0
Cluster 15,1283,1283,1348,,-16.0945,-15.0118,13.3616,0.8077,0.9734,0.8018,2.6406,1.8020,2.1415,1.9143,30.9426,,-16.0945,-15.0118,13.3616,0.8077,0.9734,0.8018,2.6406,1.8020,2.1415,1.9143,30.9426,,-16.1009,-15.0177,13.3714,0.8127,0.9696,0.8036,2.6526,1.8084,2.1474,1.9044,30.9790,,-16.0945,-15.0118,13.3616,0.7854,0.8042,0.9895,2.6181,1.8234,1.8875,2.1566,31.0907,,-16.0945,-15.0118,13.3616,0.7854,0.8042,0.9895,2.6181,1.8234,1.8875,2.1566,31.0907,,-16.1009,-15.0177,13.3714,0.7866,0.8075,0.9877,2.6280,1.8306,1.8375,2.1581,30.4083,,16.6797%,10.0546%,1.2471%,0.3118%,27.9034%,5.6898%,18.7841%,0.1559%,0.3897%,0.1559%,0.0000%,0.0000%,0.0000%,18.6282%,0.0000%,,15.8754%,9.5697%,1.1869%,0.2967%,26.5579%,5.4154%,17.8783%,0.1484%,0.3709%,0.1484%,0.0000%,0.0000%,0.0000%,17.7300%,0.0000%,,214,129,16,4,358,73,241,2,5,2,0,0,0,239,0
Cluster 16,2098,2099,2290,,-6.6315,-5.0682,14.0006,1.1177,1.0711,0.9467,4.7476,2.3055,2.3941,2.1333,49.3214,,-6.6309,-5.0684,13.9999,1.1177,1.0709,0.9471,4.7487,2.3050,2.3938,2.1325,49.2879,,-6.6277,-5.0640,13.9891,1.1178,1.0682,0.9495,4.7492,2.3017,2.3982,2.1218,49.0589,,-6.6315,-5.0682,14.0006,0.9220,1.0887,1.1214,4.7150,2.1641,2.5669,2.3655,55.0431,,-6.6309,-5.0684,13.9999,0.9225,1.0885,1.1213,4.7164,2.1629,2.5687,2.3643,55.0211,,-6.6277,-5.0640,13.9891,0.9249,1.0876,1.1198,4.7181,2.1545,2.6057,2.3205,54.5678,,20.9624%,10.9576%,1.9057%,0.6670%,26.1077%,8.9566%,16.3888%,0.0000%,0.3335%,0.1906%,0.0000%,0.0476%,0.0000%,13.4826%,0.0000%,,19.2140%,10.0437%,1.7467%,0.6114%,23.9301%,8.2096%,15.0218%,0.0000%,0.3057%,0.1747%,0.0000%,0.0437%,0.0000%,12.3581%,0.0000%,,440,230,40,14,548,188,344,0,7,4,0,1,0,283,0
Cluster 17,203,203,220,,-13.8405,-1.1987,12.0585,0.4719,0.4628,0.3988,0.3649,1.0973,1.0621,0.8907,4.3480,,-13.8405,-1.1987,12.0585,0.4719,0.4628,0.3988,0.3649,1.0973,1.0621,0.8907,4.3480,,-13.8577,-1.1902,12.0669,0.4701,0.4612,0.4004,0.3637,1.1145,1.0535,0.8991,4.4220,,-13.8405,-1.1987,12.0585,0.3686,0.4688,0.4902,0.3548,0.8698,1.0709,0.9831,3.8356,,-13.8405,-1.1987,12.0585,0.3686,0.4688,0.4902,0.3548,0.8698,1.0709,0.9831,3.8356,,-13.8577,-1.1902,12.0669,0.3689,0.4688,0.4881,0.3536,0.8721,1.0719,0.9836,3.8511,,23.6453%,11.8227%,0.9852%,0.4926%,25.6158%,7.8818%,14.2857%,0.0000%,0.0000%,0.4926%,0.0000%,0.0000%,0.0000%,14.7783%,0.0000%,,21.8182%,10.9091%,0.9091%,0.4545%,23.6364%,7.2727%,13.1818%,0.0000%,0.0000%,0.4545%,0.0000%,0.0000%,0.0000%,13.6364%,0.0000%,,48,24,2,1,52,16,29,0,0,1,0,0,0,30,0
Cluster 18,1610,1611,1828,,-11.9063,15.8560,13.1129,1.0451,1.0603,0.8425,3.9109,2.2503,2.3329,1.8451,40.5756,,-11.9064,15.8554,13.1124,1.0448,1.0602,0.8425,3.9091,2.2502,2.3335,1.8446,40.5714,,-11.9010,15.8624,13.1025,1.0411,1.0557,0.8445,3.8883,2.2556,2.3265,1.8347,40.3287,,-11.9063,15.8560,13.1129,0.8188,1.0343,1.0891,3.8637,1.9304,2.2900,2.3335,43.2090,,-11.9064,15.8554,13.1124,0.8189,1.0340,1.0888,3.8622,1.9295,2.2897,2.3337,43.1862,,-11.9010,15.8624,13.1025,0.8224,1.0324,1.0814,3.8462,1.9239,2.3017,2.3394,43.3934,,23.0912%,10.4283%,1.6760%,0.2483%,25.8225%,9.9938%,14.4631%,0.0000%,0.1862%,0.1862%,0.0000%,0.0621%,0.0000%,13.8423%,0.0000%,,20.3501%,9.1904%,1.4770%,0.2188%,22.7571%,8.8074%,12.7462%,0.0000%,0.1641%,0.1641%,0.0000%,0.0547%,0.0000%,12.1991%,0.0000%,,372,168,27,4,416,161,233,0,3,3,0,1,0,223,0
Cluster 19,559,560,592,,-2.9676,-13.7434,13.3287,0.7386,0.6243,0.5162,0.9971,1.8521,1.4806,1.3436,15.4338,,-2.9674,-13.7420,13.3269,0.7379,0.6247,0.5174,0.9991,1.8524,1.4820,1.3454,15.4710,,-2.9694,-13.7355,13.3273,0.7421,0.6290,0.5179,1.0125,1.8503,1.4885,1.3450,15.5164,,-2.9676,-13.7434,13.3287,0.5070,0.6124,0.7548,0.9817,1.2739,1.3972,1.9845,14.7959,,-2.9674,-13.7420,13.3269,0.5076,0.6134,0.7541,0.9834,1.2744,1.3941,1.9845,14.7687,,-2.9694,-13.7355,13.3273,0.5093,0.6139,0.7604,0.9958,1.2739,1.4019,1.9819,14.8256,,18.3929%,11.9643%,1.4286%,0.5357%,26.7857%,6.7857%,14.6429%,0.0000%,0.7143%,0.1786%,0.0000%,0.0000%,0.1786%,18.3929%,0.0000%,,17.3986%,11.3176%,1.3514%,0.5068%,25.3378%,6.4189%,13.8514%,0.0000%,0.6757%,0.1689%,0.0000%,0.0000%,0.1689%,17.3986%,0.0000%,,103,67,8,3,150,38,82,0,4,1,0,0,1,103,0
Cluster 20,1689,1691,1953,,4.6946,0.8675,14.5305,0.9854,1.0131,0.9431,3.9442,2.2657,2.1136,2.1028,42.1796,,4.6949,0.8666,14.5300,0.9850,1.0129,0.9427,3.9397,2.2653,2.1126,2.1032,42.1624,,4.6856,0.8834,14.5259,0.9874,1.0061,0.9460,3.9368,2.2746,2.1295,2.1074,42.7574,,4.6946,0.8675,14.5305,0.9179,0.9664,1.0538,3.9158,2.0391,2.1628,2.2361,41.3069,,4.6949,0.8666,14.5300,0.9177,0.9660,1.0534,3.9115,2.0381,2.1635,2.2365,41.3097,,4.6856,0.8834,14.5259,0.9211,0.9668,1.0484,3.9106,2.0569,2.1887,2.2256,41.9714,,22.3536%,11.7682%,1.1236%,0.4731%,23.6546%,9.6393%,16.8539%,0.1183%,0.2957%,0.1183%,0.0000%,0.0000%,0.1183%,13.4831%,0.0000%,,19.3548%,10.1895%,0.9729%,0.4096%,20.4813%,8.3461%,14.5929%,0.1024%,0.2560%,0.1024%,0.0000%,0.0000%,0.1024%,11.6743%,0.0000%,,378,199,19,8,400,163,285,2,5,2,0,0,2,228,0
Cluster 21,9140,9143,10274,,-4.8639,7.9255,14.9398,2.9187,2.7579,1.1696,39.4358,6.0543,5.9596,2.6936,407.0943,,-4.8640,7.9258,14.9395,2.9189,2.7575,1.1695,39.4306,6.0544,5.9593,2.6934,407.0557,,-4.8058,7.9721,14.9328,2.9237,2.7673,1.1712,39.6921,5.9962,5.9130,2.6866,399.0071,,-4.8639,7.9255,14.9398,1.1364,1.3905,3.7773,25.0018,2.8641,3.0984,7.1277,264.9439,,-4.8640,7.9258,14.9395,1.1364,1.3906,3.7771,25.0027,2.8642,3.0982,7.1277,264.9425,,-4.8058,7.9721,14.9328,1.1391,1.3874,3.7888,25.0807,2.8651,3.1011,7.0578,262.6696,,22.5637%,11.5498%,2.3078%,0.3937%,26.4574%,10.7514%,10.4670%,0.0875%,0.2844%,0.2297%,0.0109%,0.0219%,0.0109%,14.8638%,0.0000%,,20.0798%,10.2784%,2.0537%,0.3504%,23.5449%,9.5678%,9.3148%,0.0779%,0.2531%,0.2044%,0.0097%,0.0195%,0.0097%,13.2276%,0.0000%,,2063,1056,211,36,2419,983,957,8,26,21,1,2,1,1359,0
Cluster 22,251,251,272,,-2.2637,-20.6187,14.5388,0.6274,0.4508,0.4351,0.5155,1.4322,0.9446,0.9341,5.2934,,-2.2637,-20.6187,14.5388,0.6274,0.4508,0.4351,0.5155,1.4322,0.9446,0.9341,5.2934,,-2.2529,-20.6214,14.5390,0.6274,0.4441,0.4378,0.5110,1.4214,0.9419,0.9339,5.2373,,-2.2637,-20.6187,14.5388,0.3784,0.4638,0.6542,0.4809,0.9068,1.0589,1.4758,5.9362,,-2.2637,-20.6187,14.5388,0.3784,0.4638,0.6542,0.4809,0.9068,1.0589,1.4758,5.9362,,-2.2529,-20.6214,14.5390,0.3805,0.4613,0.6519,0.4794,0.9151,1.0477,1.4713,5.9087,,13.5458%,12.7490%,1.5936%,0.0000%,23.5060%,9.1633%,17.9283%,0.3984%,0.0000%,0.0000%,0.0000%,0.0000%,0.0000%,21.1155%,0.0000%,,12.5000%,11.7647%,1.4706%,0.0000%,21.6912%,8.4559%,16.5441%,0.3676%,0.0000%,0.0000%,0.0000%,0.0000%,0.0000%,19.4853%,0.0000%,,34,32,4,0,59,23,45,1,0,0,0,0,0,53,0
Cluster 23,1659,1659,1781,,3.9899,-17.0093,15.6004,1.0174,0.9318,0.8019,3.1847,2.3418,2.1646,1.8141,38.5198,,3.9899,-17.0093,15.6004,1.0174,0.9318,0.8019,3.1847,2.3418,2.1646,1.8141,38.5198,,3.9807,-17.0103,15.5939,1.0201,0.9339,0.8025,3.2025,2.3326,2.1656,1.8207,38.5241,,3.9899,-17.0093,15.6004,0.7728,0.9466,1.0263,3.1449,1.6469,2.1944,2.3685,35.8549,,3.9899,-17.0093,15.6004,0.7728,0.9466,1.0263,3.1449,1.6469,2.1944,2.3685,35.8549,,3.9807,-17.0103,15.5939,0.7706,0.9493,1.0305,3.1576,1.6545,2.1944,2.3506,35.7478,,17.3599%,11.6938%,1.1453%,0.1808%,24.8945%,8.7402%,18.8668%,0.1206%,0.1808%,0.1206%,0.0000%,0.0000%,0.0000%,16.6968%,0.0000%,,16.1707%,10.8928%,1.0668%,0.1684%,23.1892%,8.1415%,17.5744%,0.1123%,0.1684%,0.1123%,0.0000%,0.0000%,0.0000%,15.5531%,0.0000%,,288,194,19,3,413,145,313,2,3,2,0,0,0,277,0
Cluster 24,1288,1289,1434,,7.7533,-10.8858,14.7734,0.9837,0.9117,0.7069,2.6556,2.2575,2.0030,1.5480,29.3210,,7.7541,-10.8846,14.7731,0.9837,0.9124,0.7067,2.6570,2.2582,2.0018,1.5483,29.3181,,7.7415,-10.8676,14.7563,0.9949,0.9120,0.7064,2.6848,2.2457,1.9930,1.5651,29.3415,,7.7533,-10.8858,14.7734,0.6907,0.9114,0.9955,2.6246,1.4704,2.1073,2.2579,29.3059,,7.7541,-10.8846,14.7731,0.6904,0.9125,0.9951,2.6261,1.4704,2.1060,2.2582,29.2910,,7.7415,-10.8676,14.7563,0.6898,0.9147,1.0040,2.6536,1.4729,2.0911,2.2420,28.9244,,22.7308%,12.8782%,1.9395%,0.2327%,23.2739%,9.5423%,14.2746%,0.0000%,0.3879%,0.1552%,0.0000%,0.0776%,0.0000%,14.5074%,0.0000%,,20.4324%,11.5760%,1.7434%,0.2092%,20.9205%,8.5774%,12.8312%,0.0000%,0.3487%,0.1395%,0.0000%,0.0697%,0.0000%,13.0404%,0.0000%,,293,166,25,3,300,123,184,0,5,2,0,1,0,187,0
Cluster 25,1823,1823,2000,,-19.8233,9.9033,15.2686,0.9997,1.0699,0.8215,3.6809,2.4468,2.5828,1.9104,50.5722,,-19.8233,9.9033,15.2686,0.9997,1.0699,0.8215,3.6809,2.4468,2.5828,1.9104,50.5722,,-19.8248,9.9080,15.2729,1.0034,1.0578,0.8233,3.6600,2.4483,2.5875,1.9062,50.5826,,-19.8233,9.9033,15.2686,0.8094,0.9634,1.1117,3.6311,1.8386,2.1431,2.7656,45.6466,,-19.8233,9.9033,15.2686,0.8094,0.9634,1.1117,3.6311,1.8386,2.1431,2.7656,45.6466,,-19.8248,9.9080,15.2729,0.8126,0.9631,1.1026,3.6141,1.8313,2.1437,2.7534,45.2784,,22.4355%,11.4098%,1.7005%,0.6034%,24.3555%,8.6670%,15.3593%,0.0000%,0.4937%,0.1646%,0.0000%,0.0000%,0.0000%,14.8108%,0.0000%,,20.4500%,10.4000%,1.5500%,0.5500%,22.2000%,7.9000%,14.0000%,0.0000%,0.4500%,0.1500%,0.0000%,0.0000%,0.0000%,13.5000%,0.0000%,,409,208,31,11,444,158,280,0,9,3,0,0,0,270,0
Cluster 26,723,723,766,,-14.5654,-8.9074,15.4128,0.7403,0.7669,0.6351,1.5104,1.7011,1.7770,1.4585,18.4672,,-14.5654,-8.9074,15.4128,0.7403,0.7669,0.6351,1.5104,1.7011,1.7770,1.4585,18.4672,,-14.5574,-8.9079,15.4163,0.7410,0.7719,0.6312,1.5123,1.6931,1.7765,1.4550,18.3317,,-14.5654,-8.9074,15.4128,0.5482,0.7318,0.8388,1.4094,1.3411,1.6249,1.8779,17.1409,,-14.5654,-8.9074,15.4128,0.5482,0.7318,0.8388,1.4094,1.3411,1.6249,1.8779,17.1409,,-14.5574,-8.9079,15.4163,0.5500,0.7361,0.8361,1.4179,1.3536,1.6685,1.8771,17.7576,,17.8423%,10.9267%,0.5533%,0.6916%,27.6625%,6.9156%,17.8423%,0.0000%,0.2766%,0.4149%,0.0000%,0.0000%,0.0000%,16.8741%,0.0000%,,16.8407%,10.3133%,0.5222%,0.6527%,26.1097%,6.5274%,16.8407%,0.0000%,0.2611%,0.3916%,0.0000%,0.0000%,0.0000%,15.9269%,0.0000%,,129,79,4,5,200,50,129,0,2,3,0,0,0,122,0
Cluster 27,1102,1102,1182,,-20.9644,-1.3091,15.9145,0.8645,0.7938,0.6770,1.9459,2.0363,1.8555,1.5599,24.6888,,-20.9644,-1.3091,15.9145,0.8645,0.7938,0.6770,1.9459,2.0363,1.8555,1.5599,24.6888,,-20.9619,-1.3076,15.9135,0.8639,0.7998,0.6767,1.9587,2.0338,1.8571,1.5609,24.6954,,-20.9644,-1.3091,15.9145,0.6272,0.7901,0.9045,1.8775,1.4126,1.8268,2.1101,22.8093,,-20.9644,-1.3091,15.9145,0.6272,0.7901,0.9045,1.8775,1.4126,1.8268,2.1101,22.8093,,-20.9619,-1.3076,15.9135,0.6292,0.7916,0.9064,1.8910,1.4138,1.8263,2.0999,22.7109,,22.3230%,10.1633%,0.9982%,0.3630%,26.7695%,8.8929%,13.4301%,0.1815%,0.3630%,0.0907%,0.0000%,0.0000%,0.0000%,16.4247%,0.0000%,,20.8122%,9.4755%,0.9306%,0.3384%,24.9577%,8.2910%,12.5212%,0.1692%,0.3384%,0.0846%,0.0000%,0.0000%,0.0000%,15.3130%,0.0000%,,246,112,11,4,295,98,148,2,4,1,0,0,0,181,0
Cluster 28,753,753,897,,-2.5077,17.4283,15.7651,0.8457,0.9532,0.6745,2.2776,1.8942,2.0964,1.5438,25.6788,,-2.5077,17.4283,15.7651,0.8457,0.9532,0.6745,2.2776,1.8942,2.0964,1.5438,25.6788,,-2.4845,17.4251,15.7534,0.8420,0.9471,0.6758,2.2578,1.9174,2.0932,1.5555,26.1502,,-2.5077,17.4283,15.7651,0.6696,0.8471,0.9555,2.2700,1.5808,1.9045,2.1337,26.9090,,-2.5077,17.4283,15.7651,0.6696,0.8471,0.9555,2.2700,1.5808,1.9045,2.1337,26.9090,,-2.4845,17.4251,15.7534,0.6746,0.8413,0.9486,2.2554,1.5782,1.9016,2.0760,26.0970,,25.4980%,11.1554%,1.5936%,0.9296%,25.4980%,10.6242%,13.6786%,0.0000%,0.0000%,0.2656%,0.0000%,0.0000%,0.0000%,10.7570%,0.0000%,,21.4047%,9.3645%,1.3378%,0.7804%,21.4047%,8.9186%,11.4827%,0.0000%,0.0000%,0.2230%,0.0000%,0.0000%,0.0000%,9.0301%,0.0000%,,192,84,12,7,192,80,103,0,0,2,0,0,0,81,0
Cluster 29,5813,5815,6339,,12.8745,-17.0563,19.5565,1.3064,1.2745,1.5034,10.4848,3.0366,2.9289,3.1836,118.6009,,12.8740,-17.0557,19.5566,1.3065,1.2747,1.5033,10.4871,3.0371,2.9294,3.1834,118.6372,,12.8844,-17.0559,19.5407,1.3080,1.2801,1.5069,10.5682,3.0267,2.9293,3.1994,118.8153,,12.8745,-17.0563,19.5565,1.1226,1.3627,1.5729,10.0788,2.7452,3.1450,3.4819,125.9214,,12.8740,-17.0557,19.5566,1.1228,1.3630,1.5727,10.0812,2.7451,3.1459,3.4816,125.9421,,12.8844,-17.0559,19.5407,1.1270,1.3642,1.5776,10.1601,2.7334,3.1389,3.4966,125.6652,,24.4540%,11.1952%,2.2184%,0.3439%,24.6260%,10.7825%,12.0034%,0.0688%,0.2408%,0.1720%,0.0000%,0.0172%,0.0172%,13.8607%,0.0000%,,22.4326%,10.2698%,2.0350%,0.3155%,22.5903%,9.8912%,11.0112%,0.0631%,0.2209%,0.1578%,0.0000%,0.0158%,0.0158%,12.7149%,0.0000%,,1422,651,129,20,1432,627,698,4,14,10,0,1,1,806,0
Cluster 30,2293,2293,2638,,19.9847,-1.1854,18.8426,1.2578,1.2329,1.0031,6.5160,2.8889,2.7508,2.2033,73.3424,,19.9847,-1.1854,18.8426,1.2578,1.2329,1.0031,6.5160,2.8889,2.7508,2.2033,73.3424,,19.9905,-1.1635,18.8608,1.2581,1.2271,1.0005,6.4701,2.8948,2.7289,2.1851,72.3023,,19.9847,-1.1854,18.8426,0.9843,1.1961,1.3073,6.4466,2.2151,2.9216,2.8992,78.5901,,19.9847,-1.1854,18.8426,0.9843,1.1961,1.3073,6.4466,2.2151,2.9216,2.8992,78.5901,,19.9905,-1.1635,18.8608,0.9778,1.2045,1.2972,6.3994,2.2063,2.9256,2.8828,77.9428,,21.7619%,10.0305%,1.7444%,0.4361%,25.1199%,9.9433%,16.1361%,0.1744%,0.1744%,0.1308%,0.0000%,0.0000%,0.0000%,14.3480%,0.0000%,,18.9158%,8.7187%,1.5163%,0.3791%,21.8347%,8.6429%,14.0258%,0.1516%,0.1516%,0.1137%,0.0000%,0.0000%,0.0000%,12.4716%,0.0000%,,499,230,40,10,576,228,370,4,4,3,0,0,0,329,0
Cluster 31,348,348,370,,-14.2839,5.8628,17.3461,0.5031,0.5607,0.5541,0.6547,1.0899,1.3273,1.1977,7.2573,,-14.2839,5.8628,17.3461,0.5031,0.5607,0.5541,0.6547,1.0899,1.3273,1.1977,7.2573,,-14.2886,5.8650,17.3297,0.4956,0.5610,0.5474,0.6375,1.0946,1.3251,1.1813,7.1770,,-14.2839,5.8628,17.3461,0.4896,0.5370,0.5886,0.6482,1.0471,1.2736,1.4345,8.0139,,-14.2839,5.8628,17.3461,0.4896,0.5370,0.5886,0.6482,1.0471,1.2736,1.4345,8.0139,,-14.2886,5.8650,17.3297,0.4824,0.5373,0.5820,0.6317,1.0599,1.2907,1.4381,8.2411,,20.6897%,11.7816%,2.0115%,0.8621%,25.5747%,10.0575%,15.2299%,0.0000%,0.0000%,0.0000%,0.0000%,0.0000%,0.0000%,13.7931%,0.0000%,,19.4595%,11.0811%,1.8919%,0.8108%,24.0541%,9.4595%,14.3243%,0.0000%,0.0000%,0.0000%,0.0000%,0.0000%,0.0000%,12.9730%,0.0000%,,72,41,7,3,89,35,53,0,0,0,0,0,0,48,0
Cluster 32,1669,1669,1987,,3.6768,16.6745,18.2515,1.0662,1.1558,0.8841,4.5641,2.4430,2.4815,2.0114,51.0774,,3.6768,16.6745,18.2515,1.0662,1.1558,0.8841,4.5641,2.4430,2.4815,2.0114,51.0774,,3.6805,16.6834,18.2419,1.0620,1.1454,0.8882,4.5256,2.4466,2.4726,2.0018,50.7263,,3.6768,16.6745,18.2515,0.8803,1.0509,1.1726,4.5443,1.8903,2.3550,2.6598,49.5983,,3.6768,16.6745,18.2515,0.8803,1.0509,1.1726,4.5443,1.8903,2.3550,2.6598,49.5983,,3.6805,16.6834,18.2419,0.8836,1.0461,1.1635,4.5046,1.8626,2.3594,2.6652,49.0601,,22.5285%,10.1258%,1.9173%,0.5992%,24.6854%,12.4026%,16.5368%,0.2397%,0.2397%,0.1797%,0.0000%,0.0000%,0.0000%,10.5452%,0.0000%,,18.9230%,8.5053%,1.6105%,0.5033%,20.7348%,10.4177%,13.8903%,0.2013%,0.2013%,0.1510%,0.0000%,0.0000%,0.0000%,8.8576%,0.0000%,,376,169,32,10,412,207,276,4,4,3,0,0,0,176,0
Cluster 33,6555,6558,7099,,-13.6540,-0.3307,20.9458,1.3839,1.8917,1.4450,15.8456,3.2032,4.1114,3.1712,174.9372,,-13.6538,-0.3301,20.9461,1.3838,1.8915,1.4451,15.8437,3.2031,4.1108,3.1714,174.9194,,-13.6454,-0.3259,20.9457,1.3799,1.8937,1.4429,15.7936,3.1947,4.1066,3.1710,174.2605,,-13.6540,-0.3307,20.9458,1.1889,1.3430,2.0892,13.9723,2.7246,3.1017,4.5784,162.0734,,-13.6538,-0.3301,20.9461,1.1888,1.3431,2.0890,13.9711,2.7243,3.1017,4.5790,162.0747,,-13.6454,-0.3259,20.9457,1.1894,1.3382,2.0897,13.9314,2.7199,3.1062,4.5792,162.0582,,19.4267%,11.2534%,1.7993%,0.5032%,28.2251%,10.2928%,11.6651%,0.0457%,0.2440%,0.1982%,0.0000%,0.0152%,0.0305%,16.3007%,0.0000%,,17.9462%,10.3958%,1.6622%,0.4649%,26.0741%,9.5084%,10.7762%,0.0423%,0.2254%,0.1831%,0.0000%,0.0141%,0.0282%,15.0585%,0.0000%,,1274,738,118,33,1851,675,765,3,16,13,0,1,2,1069,0
Cluster 34,1521,1522,1737,,-2.1228,-1.5283,19.5065,1.1152,1.0232,0.7051,3.3705,2.5832,2.2320,1.6653,40.2198,,-2.1235,-1.5287,19.5073,1.1151,1.0230,0.7055,3.3714,2.5826,2.2316,1.6661,40.2211,,-2.1048,-1.5240,19.5112,1.1242,1.0225,0.7005,3.3728,2.6012,2.2363,1.6700,40.6924,,-2.1228,-1.5283,19.5065,0.7041,0.9707,1.1618,3.3264,1.6728,2.1344,2.5554,38.2172,,-2.1235,-1.5287,19.5073,0.7046,0.9704,1.1618,3.3273,1.6734,2.1344,2.5545,38.2192,,-2.1048,-1.5240,19.5112,0.6999,0.9726,1.1679,3.3306,1.6749,2.1882,2.5861,39.7019,,25.1643%,11.1038%,1.5769%,0.5256%,25.4271%,9.1984%,13.6005%,0.1314%,0.1314%,0.1314%,0.0000%,0.0657%,0.0000%,12.9435%,0.0000%,,22.0495%,9.7294%,1.3817%,0.4606%,22.2798%,8.0599%,11.9171%,0.1151%,0.1151%,0.1151%,0.0000%,0.0576%,0.0000%,11.3414%,0.0000%,,383,169,24,8,387,140,207,2,2,2,0,1,0,197,0
Cluster 35,2099,2101,2320,,11.7429,-8.9212,20.0608,1.0014,1.1301,0.9120,4.3231,2.3072,2.7336,2.0666,54.5972,,11.7426,-8.9210,20.0608,1.0012,1.1303,0.9119,4.3227,2.3068,2.7339,2.0666,54.5926,,11.7493,-8.9079,20.0479,1.0030,1.1357,0.9070,4.3279,2.3135,2.7470,2.0796,55.3583,,11.7429,-8.9212,20.0608,0.8990,0.9765,1.1618,4.2724,2.0358,2.3552,2.7112,54.4516,,11.7426,-8.9210,20.0608,0.8989,0.9762,1.1621,4.2717,2.0356,2.3560,2.7103,54.4481,,11.7493,-8.9079,20.0479,0.8934,0.9761,1.1694,4.2718,2.0466,2.3367,2.7010,54.1085,,23.8458%,11.8039%,1.8087%,0.4284%,23.4650%,9.1861%,14.5645%,0.0952%,0.1904%,0.0476%,0.0000%,0.0476%,0.0476%,14.4693%,0.0000%,,21.5948%,10.6897%,1.6379%,0.3879%,21.2500%,8.3190%,13.1897%,0.0862%,0.1724%,0.0431%,0.0000%,0.0431%,0.0431%,13.1034%,0.0000%,,501,248,38,9,493,193,306,2,4,1,0,1,1,304,0
Cluster 36,658,658,723,,-2.0749,-8.4041,19.9083,0.8455,0.7674,0.5329,1.4486,1.9135,1.7142,1.2523,17.2068,,-2.0749,-8.4041,19.9083,0.8455,0.7674,0.5329,1.4486,1.9135,1.7142,1.2523,17.2068,,-2.0698,-8.4098,19.9059,0.8478,0.7625,0.5302,1.4359,1.9083,1.7198,1.2548,17.2504,,-2.0749,-8.4041,19.9083,0.5163,0.7742,0.8496,1.4227,1.1414,1.6767,1.8887,15.1399,,-2.0749,-8.4041,19.9083,0.5163,0.7742,0.8496,1.4227,1.1414,1.6767,1.8887,15.1399,,-2.0698,-8.4098,19.9059,0.5142,0.7683,0.8525,1.4107,1.1398,1.6795,1.8875,15.1355,,19.6049%,9.8784%,1.6717%,0.3040%,27.9635%,8.9666%,18.0851%,0.0000%,0.3040%,0.0000%,0.0000%,0.0000%,0.0000%,13.2219%,0.0000%,,17.8423%,8.9903%,1.5214%,0.2766%,25.4495%,8.1604%,16.4592%,0.0000%,0.2766%,0.0000%,0.0000%,0.0000%,0.0000%,12.0332%,0.0000%,,129,65,11,2,184,59,119,0,2,0,0,0,0,87,0
Cluster 37,706,706,789,,4.0082,-4.2461,19.5970,0.7884,0.8027,0.5717,1.5156,1.8670,1.6719,1.4078,18.4073,,4.0082,-4.2461,19.5970,0.7884,0.8027,0.5717,1.5156,1.8670,1.6719,1.4078,18.4073,,4.0023,-4.2515,19.5975,0.7863,0.8048,0.5770,1.5296,1.8611,1.6764,1.4083,18.4044,,4.0082,-4.2461,19.5970,0.5545,0.7146,0.8802,1.4609,1.3381,1.6524,1.9086,17.6773,,4.0082,-4.2461,19.5970,0.5545,0.7146,0.8802,1.4609,1.3381,1.6524,1.9086,17.6773,,4.0023,-4.2515,19.5975,0.5628,0.7246,0.8701,1.4864,1.3509,1.6438,1.9048,17.7177,,23.7960%,12.8895%,1.9830%,0.5666%,24.9292%,9.7734%,13.5977%,0.0000%,0.2833%,0.4249%,0.0000%,0.0000%,0.0000%,11.7564%,0.0000%,,21.2928%,11.5336%,1.7744%,0.5070%,22.3067%,8.7452%,12.1673%,0.0000%,0.2535%,0.3802%,0.0000%,0.0000%,0.0000%,10.5196%,0.0000%,,168,91,14,4,176,69,96,0,2,3,0,0,0,83,0
Cluster 38,2009,2009,2285,,12.2908,4.6151,20.0341,1.1134,1.1834,0.8926,4.9266,2.5099,2.4992,1.9689,51.7333,,12.2908,4.6151,20.0341,1.1134,1.1834,0.8926,4.9266,2.5099,2.4992,1.9689,51.7333,,12.2941,4.6221,20.0411,1.1175,1.1807,0.8953,4.9481,2.5132,2.4922,1.9935,52.2996,,12.2908,4.6151,20.0341,0.8615,1.1023,1.2165,4.8387,1.9813,2.4008,2.6703,53.2031,,12.2908,4.6151,20.0341,0.8615,1.1023,1.2165,4.8387,1.9813,2.4008,2.6703,53.2031,,12.2941,4.6221,20.0411,0.8640,1.1061,1.2143,4.8609,1.9785,2.4055,2.6603,53.0329,,23.3947%,11.6476%,1.7422%,0.5475%,24.7885%,10.9009%,12.7427%,0.0996%,0.2987%,0.2987%,0.0498%,0.0000%,0.0000%,13.4893%,0.0000%,,20.5689%,10.2407%,1.5317%,0.4814%,21.7943%,9.5842%,11.2035%,0.0875%,0.2626%,0.2626%,0.0438%,0.0000%,0.0000%,11.8600%,0.0000%,,470,234,35,11,498,219,256,2,6,6,1,0,0,271,0
Cluster 39,2589,2591,2781,,-4.1466,-16.1993,21.6650,1.0194,1.0226,1.0763,4.6997,2.3091,2.3541,2.3866,54.3414,,-4.1470,-16.2002,21.6654,1.0199,1.0227,1.0766,4.7038,2.3087,2.3549,2.3862,54.3436,,-4.1594,-16.1878,21.6726,1.0221,1.0247,1.0761,4.7211,2.2964,2.3426,2.3790,53.6072,,-4.1466,-16.1993,21.6650,0.9837,1.0059,1.1242,4.6595,2.2997,2.3073,2.4464,54.3731,,-4.1470,-16.2002,21.6654,0.9841,1.0056,1.1250,4.6631,2.2989,2.3079,2.4539,54.5353,,-4.1594,-16.1878,21.6726,0.9873,1.0096,1.1219,4.6844,2.2992,2.2721,2.4596,53.8213,,21.3431%,11.5399%,1.5824%,0.4631%,26.5535%,8.9927%,12.6592%,0.1544%,0.3088%,0.3860%,0.0772%,0.0772%,0.0000%,15.8626%,0.0000%,,19.8849%,10.7515%,1.4743%,0.4315%,24.7393%,8.3783%,11.7943%,0.1438%,0.2877%,0.3596%,0.0719%,0.0719%,0.0000%,14.7789%,0.0000%,,553,299,41,12,688,233,328,4,8,10,2,2,0,411,0
Cluster 40,1846,1846,1984,,-21.5570,4.3520,21.2895,1.0050,0.9090,0.7824,2.9939,2.2861,2.0802,1.7756,35.3707,,-21.5570,4.3520,21.2895,1.0050,0.9090,0.7824,2.9939,2.2861,2.0802,1.7756,35.3707,,-21.5475,4.3612,21.2908,1.0081,0.9139,0.7812,3.0146,2.2766,2.0710,1.7769,35.0928,,-21.5570,4.3520,21.2895,0.7413,0.9095,1.0352,2.9237,1.7571,2.0771,2.3404,35.7777,,-21.5570,4.3520,21.2895,0.7413,0.9095,1.0352,2.9237,1.7571,2.0771,2.3404,35.7777,,-21.5475,4.3612,21.2908,0.7388,0.9156,1.0381,2.9414,1.7540,2.0539,2.3172,34.9676,,24.0520%,11.3759%,1.4626%,0.1625%,24.2687%,9.3174%,15.5471%,0.0542%,0.2167%,0.1083%,0.0000%,0.0000%,0.0000%,13.4345%,0.0000%,,22.3790%,10.5847%,1.3609%,0.1512%,22.5806%,8.6694%,14.4657%,0.0504%,0.2016%,0.1008%,0.0000%,0.0000%,0.0000%,12.5000%,0.0000%,,444,210,27,3,448,172,287,1,4,2,0,0,0,248,0
Cluster 41,1496,1500,1690,,-7.7655,14.8142,22.0090,0.9921,1.0567,0.8727,3.8324,2.0853,2.3276,1.9445,39.5347,,-7.7652,14.8126,22.0074,0.9929,1.0560,0.8725,3.8317,2.0857,2.3260,1.9461,39.5464,,-7.7812,14.8027,22.0118,0.9903,1.0523,0.8716,3.8044,2.0936,2.3161,1.9417,39.4385,,-7.7655,14.8142,22.0090,0.7853,1.0198,1.0982,3.6837,1.9292,2.3841,2.3507,45.2887,,-7.7652,14.8126,22.0074,0.7850,1.0201,1.0979,3.6824,1.9272,2.3845,2.3478,45.1937,,-7.7812,14.8027,22.0118,0.7873,1.0177,1.0918,3.6643,1.9338,2.3655,2.3280,44.6065,,23.8000%,9.6000%,2.6667%,0.6000%,24.6000%,12.2667%,14.4667%,0.1333%,0.0667%,0.1333%,0.0000%,0.0667%,0.2000%,11.4000%,0.0000%,,21.1243%,8.5207%,2.3669%,0.5325%,21.8343%,10.8876%,12.8402%,0.1183%,0.0592%,0.1183%,0.0000%,0.0592%,0.1775%,10.1183%,0.0000%,,357,144,40,9,369,184,217,2,1,2,0,1,3,171,0
Cluster 42,403,404,492,,5.2305,21.0090,22.1277,0.6725,0.7554,0.5476,1.1651,1.4467,1.7145,1.2450,12.9351,,5.2311,21.0060,22.1278,0.6718,0.7570,0.5469,1.1649,1.4474,1.7175,1.2449,12.9636,,5.2201,21.0046,22.1296,0.6554,0.7629,0.5594,1.1716,1.4364,1.7199,1.2432,12.8644,,5.2305,21.0090,22.1277,0.5444,0.6670,0.7624,1.1598,1.2602,1.5648,1.6475,13.6082,,5.2311,21.0060,22.1278,0.5438,0.6662,0.7641,1.1595,1.2601,1.5644,1.6505,13.6286,,5.2201,21.0046,22.1296,0.5555,0.6504,0.7699,1.1653,1.2473,1.5345,1.7697,14.1875,,24.2574%,11.8812%,1.9802%,0.2475%,22.2772%,11.8812%,16.0891%,0.2475%,0.9901%,0.0000%,0.0000%,0.0000%,0.2475%,9.9010%,0.0000%,,19.9187%,9.7561%,1.6260%,0.2033%,18.2927%,9.7561%,13.2114%,0.2033%,0.8130%,0.0000%,0.0000%,0.0000%,0.2033%,8.1301%,0.0000%,,98,48,8,1,90,48,65,1,4,0,0,0,1,40,0
Cluster 43,5492,5495,6067,,-14.6070,10.2125,24.4060,1.6329,1.3364,1.5132,13.8317,3.9816,3.0302,3.2797,165.7484,,-14.6073,10.2133,24.4060,1.6329,1.3368,1.5133,13.8359,3.9820,3.0293,3.2797,165.7165,,-14.6003,10.2265,24.3912,1.6418,1.3382,1.5140,13.9341,3.9750,3.0161,3.2945,165.4479,,-14.6070,10.2125,24.4060,1.1223,1.3069,1.9428,11.9365,2.5088,2.8873,4.5195,137.1332,,-14.6073,10.2133,24.4060,1.1224,1.3073,1.9428,11.9407,2.5092,2.8881,4.5195,137.1913,,-14.6003,10.2265,24.3912,1.1188,1.3077,1.9537,11.9734,2.5195,2.8932,4.5047,137.5449,,23.3485%,12.6479%,2.2566%,0.2366%,26.0783%,11.2102%,9.4086%,0.0910%,0.2002%,0.1820%,0.0000%,0.0546%,0.0000%,14.2857%,0.0000%,,21.1472%,11.4554%,2.0438%,0.2143%,23.6196%,10.1533%,8.5215%,0.0824%,0.1813%,0.1648%,0.0000%,0.0494%,0.0000%,12.9388%,0.0000%,,1283,695,124,13,1433,616,517,5,11,10,0,3,0,785,0
Cluster 44,5215,5220,6114,,8.2263,13.1732,25.2780,1.7351,2.3334,1.5911,26.9831,4.5695,5.6995,4.1256,450.0715,,8.2260,13.1737,25.2776,1.7344,2.3326,1.5909,26.9597,4.5698,5.6999,4.1252,450.0914,,8.2307,13.1665,25.2778,1.7380,2.3376,1.5847,26.9692,4.5651,5.6928,4.1254,449.0843,,8.2263,13.1732,25.2780,1.2329,1.6962,2.5671,22.4857,3.0117,4.4446,6.5710,368.4377,,8.2260,13.1737,25.2776,1.2327,1.6959,2.5661,22.4693,3.0120,4.4439,6.5713,368.4316,,8.2307,13.1665,25.2778,1.2304,1.6901,2.5741,22.4226,3.0131,4.4593,6.5797,370.3186,,24.2529%,10.7280%,1.9732%,0.5172%,24.3103%,12.2605%,14.4828%,0.1341%,0.1916%,0.0958%,0.0000%,0.0192%,0.0766%,10.9579%,0.0000%,,20.7066%,9.1593%,1.6847%,0.4416%,20.7556%,10.4678%,12.3651%,0.1145%,0.1636%,0.0818%,0.0000%,0.0164%,0.0654%,9.3556%,0.0000%,,1266,560,103,27,1269,640,756,7,10,5,0,1,4,572,0
Cluster 45,1252,1252,1351,,3.8181,-17.9661,23.8565,0.9313,0.8093,0.7004,2.2113,2.0621,1.8617,1.5140,24.3457,,3.8181,-17.9661,23.8565,0.9313,0.8093,0.7004,2.2113,2.0621,1.8617,1.5140,24.3457,,3.8241,-17.9660,23.8488,0.9341,0.8061,0.7022,2.2148,2.0681,1.8616,1.5217,24.5406,,3.8181,-17.9661,23.8565,0.6481,0.8457,0.9368,2.1508,1.3995,1.9351,2.0575,23.3403,,3.8181,-17.9661,23.8565,0.6481,0.8457,0.9368,2.1508,1.3995,1.9351,2.0575,23.3403,,3.8241,-17.9660,23.8488,0.6499,0.8436,0.9388,2.1560,1.4050,1.9323,2.0562,23.3828,,22.3642%,10.3834%,1.1182%,0.3195%,23.5623%,9.3450%,15.8946%,0.1597%,0.0000%,0.5591%,0.0000%,0.0000%,0.0000%,16.2939%,0.0000%,,20.7254%,9.6225%,1.0363%,0.2961%,21.8357%,8.6603%,14.7298%,0.1480%,0.0000%,0.5181%,0.0000%,0.0000%,0.0000%,15.0999%,0.0000%,,280,130,14,4,295,117,199,2,0,7,0,0,0,204,0
Cluster 46,967,967,1030,,-12.7101,-11.7246,23.8397,0.8230,0.7765,0.7169,1.9192,1.9636,1.7735,1.5681,22.8729,,-12.7101,-11.7246,23.8397,0.8230,0.7765,0.7169,1.9192,1.9636,1.7735,1.5681,22.8729,,-12.7073,-11.7242,23.8361,0.8181,0.7758,0.7159,1.9033,1.9607,1.7739,1.5645,22.7930,,-12.7101,-11.7246,23.8397,0.6684,0.7876,0.8528,1.8805,1.5346,1.7463,2.0228,22.7081,,-12.7101,-11.7246,23.8397,0.6684,0.7876,0.8528,1.8805,1.5346,1.7463,2.0228,22.7081,,-12.7073,-11.7242,23.8361,0.6672,0.7903,0.8450,1.8662,1.5431,1.7260,2.0069,22.3893,,17.6836%,9.5140%,1.4478%,0.6205%,25.5429%,9.7208%,20.7859%,0.2068%,0.3102%,0.5171%,0.0000%,0.0000%,0.0000%,13.6505%,0.0000%,,16.6019%,8.9320%,1.3592%,0.5825%,23.9806%,9.1262%,19.5146%,0.1942%,0.2913%,0.4854%,0.0000%,0.0000%,0.0000%,12.8155%,0.0000%,,171,92,14,6,247,94,201,2,3,5,0,0,0,132,0
